Repository: kaansarlar/Publication-grouped-evaluation-exposes-the-limits-of-composition-only-Curie-temperature-screening-

# Publication-grouped validation of composition-only Curie-temperature screening

This repository contains the public reproducibility package for the manuscript:

> **Publication-grouped evaluation exposes the limits of composition-only Curie-temperature screening in magnetocaloric high-entropy alloys**

The repository is intentionally compact. It contains the analysis-ready data, publication-group assignments, source manifests, executable analysis code, principal numerical outputs, and final figures required to audit or reproduce the reported results.

File: data/processed/targeted_challenge_26.csv
record_id,source,doi,composition,composition_dict,state,TC_K,TC_relation,target_250_350,cohort,analysis_role,phase_state,quality_flag,transition_assignment,note,dX_direct,VEC_direct,sigma_direct,dHmix_direct,dSmix_direct,avg_d_valence_electrons_direct,mag_moment_mean_direct,rule_pass_direct,rule_checks_direct,dX_legacy,VEC_legacy,sigma_legacy,dHmix_legacy,dSmix_legacy,avg_d_valence_electrons_legacy,mag_moment_mean_legacy,rule_pass_legacy,rule_checks_legacy,entropy_class,dSmix_over_R,model_pred_TC_K,model_abs_error_K,nearest_training_distance_z,within_training_feature_ranges,mag_moment_mean,avg_d_valence_electrons,melting_point_mean,pass::v2_250_350
IND-0,"Induja et al., J. Solid State Chem. 349 (2025) 125412",10.1016/j.jssc.2025.125412,FeCoNiCr0.63,"{""Fe"": 1, ""Co"": 1, ""Ni"": 1, ""Cr"": 0.63}",as-prepared,,outside_above,0,primary,classification_only,FCC-dominant,censored,Curie temperature,Reported only as TC > 350 K.,0.0861840787890153,8.479338842975206,0.3113759662897752,-3.2056098171800653,11.38536303969696,6.652892561983471,1.1720464738292011,False,"{""VEC"": true, ""avg_d_valence_electrons"": true, ""mag_moment_mean"": false}",0.0838169906495948,8.53729026884649,0.3111040832692686,-3.0901640703175017,11.32035416496871,6.652892561983471,1.1720464738292011,False,"{""VEC"": true, ""avg_d_valence_electrons"": true, ""mag_moment_mean"": false}",MEA/CCA (S/R < 1.5),1.369420620603435,305.1827698345432,,0.1313198211970102,True,1.1720464738292011,6.652892561983471,1840.3305785123966,True
IND-025,"Induja et al., J. Solid State Chem. 349 (2025) 125412",10.1016/j.jssc.2025.125412,FeCoNiCr0.63Gd0.025,"{""Fe"": 1, ""Co"": 1, ""Ni"": 1, ""Cr"": 0.63, ""Gd"": 0.025}",as-prepared,275.0,exact,1,primary,classification_and_regression,FCC + Gd-Ni-rich HCP secondary phase,multiphase,Curie temperature,,0.1006348018171172,8.441860465116278,3.6681959357213008,-3.5142534728395223,11.647642280171109,6.614227086183311,1.1640297400820794,False,"{""VEC"": true, ""avg_d_valence_electrons"": true, ""mag_moment_mean"": false}",0.1200573471496496,8.433709986298656,5.984244369425349,-3.976633599145697,11.8814594352075,6.614227086183311,1.1640297400820794,False,"{""VEC"": true, ""avg_d_valence_electrons"": true, ""mag_moment_mean"": false}",MEA/CCA (S/R < 1.5),1.400967317797824,272.022415268418,2.9775847315819988,0.3633696252359469,True,1.1640297400820794,6.614227086183311,1838.5909712722298,True
IND-050,"Induja et al., J. Solid State Chem. 349 (2025) 125412",10.1016/j.jssc.2025.125412,FeCoNiCr0.63Gd0.05,"{""Fe"": 1, ""Co"": 1, ""Ni"": 1, ""Cr"": 0.63, ""Gd"": 0.05}",as-prepared,317.0,exact,1,primary,classification_and_regression,FCC + Gd-Ni-rich HCP secondary phase,multiphase,Curie temperature,Critical analysis also gives approximately 323 K; 317 K dM/dT value retained.,0.1129302186590879,8.404891304347828,5.127919761879017,-3.814242674858225,11.828445012147926,6.57608695652174,1.1561219293478264,False,"{""VEC"": true, ""avg_d_valence_electrons"": true, ""mag_moment_mean"": false}",0.1458074329830212,8.333933682173985,8.23681009391764,-4.796505984832839,12.213174717591093,6.57608695652174,1.1561219293478264,False,"{""VEC"": true, ""avg_d_valence_electrons"": true, ""mag_moment_mean"": false}",MEA/CCA (S/R < 1.5),1.422714098165495,335.6541969912086,18.654196991208607,0.5744795582709064,True,1.1561219293478264,6.57608695652174,1836.8750000000002,True
PAN-0,"Pan and Li, J. Magn. Magn. Mater. 641 (2026) 173793",10.1016/j.jmmm.2025.173793,Mn20Co20Ni20Fe26Cu14,"{""Mn"": 20, ""Co"": 20, ""Ni"": 20, ""Fe"": 26, ""Cu"": 14}","950 °C/1 d, quenched",274.0,exact,1,primary,classification_and_regression,single-phase FCC,clean,Curie temperature,"Endpoint assignment follows abstract, Fig. 2 and conclusion; tables reverse endpoint labels.",0.1331839329649038,8.82,3.238363725876553,0.7567999999999999,13.228885083080533,6.960000000000001,0.9776075321379312,False,"{""VEC"": true, ""avg_d_valence_electrons"": true, ""mag_moment_mean"": false}",0.1310469698845605,8.8797950969969,3.1726577657379256,1.1034661342259644,13.280176013319023,6.960000000000001,0.9776075321379312,False,"{""VEC"": true, ""avg_d_valence_electrons"": true, ""mag_moment_mean"": false}",HEA (S/R ≥ 1.5),1.5911576958239753,252.064062132814,21.935937867186,0.1408799094689376,True,0.9776075321379312,6.960000000000001,1663.9478000000001,True
PAN-2,"Pan and Li, J. Magn. Magn. Mater. 641 (2026) 173793",10.1016/j.jmmm.2025.173793,Mn20Co20Ni20Fe28Cu12,"{""Mn"": 20, ""Co"": 20, ""Ni"": 20, ""Fe"": 28, ""Cu"": 12}","950 °C/1 d, quenched",257.0,exact,1,primary,classification_and_regression,single-phase FCC,clean,Curie temperature,,0.1325950225310135,8.76,3.255937497214598,0.3391999999999999,13.10722686322071,6.880000000000001,1.019820788137931,False,"{""VEC"": true, ""avg_d_valence_electrons"": true, ""mag_moment_mean"": false}",0.1306098087973413,8.81614730982136,3.1932344101125976,0.661211933475903,13.175587552084664,6.880000000000001,1.019820788137931,False,"{""VEC"": true, ""avg_d_valence_electrons"": true, ""mag_moment_mean"": false}",HEA (S/R ≥ 1.5),1.5765247610320796,270.8057846107567,13.805784610756689,0.2221508174688227,True,1.019820788137931,6.880000000000001,1673.0124,True
PAN-4,"Pan and Li, J. Magn. Magn. Mater. 641 (2026) 173793",10.1016/j.jmmm.2025.173793,Mn20Co20Ni20Fe30Cu10,"{""Mn"": 20, ""Co"": 20, ""Ni"": 20, ""Fe"": 30, ""Cu"": 10}","950 °C/1 d, quenched",242.0,exact,0,primary,classification_and_regression,single-phase FCC,clean,Curie temperature,,0.1319886358744569,8.7,3.2724183420126924,-0.1199999999999998,12.945838297251267,6.8,1.062034044137931,False,"{""VEC"": true, ""avg_d_valence_electrons"": true, ""mag_moment_mean"": false}",0.1301494376332188,8.752159263802097,3.212780827370988,0.1697435740244384,13.028272249928651,6.8,1.062034044137931,False,"{""VEC"": true, ""avg_d_valence_electrons"": true, ""mag_moment_mean"": false}",HEA (S/R ≥ 1.5),1.5571130980576458,378.1884661450875,136.1884661450875,0.3263240289072846,True,1.062034044137931,6.8,1682.077,True
ROC-PD-020-R,"Rocha et al., Intermetallics 146 (2022) 107581",10.1016/j.intermet.2022.107581,CoCr0.75FeNiPd0.2,"{""Co"": 1, ""Cr"": 0.75, ""Fe"": 1, ""Ni"": 1, ""Pd"": 0.2}",as-rolled,347.0,exact,1,primary,classification_and_regression,FCC-dominant,clean,Curie temperature,,0.1195703465646886,8.481012658227847,2.26632284453325,-3.909629867008491,12.552720670821795,6.772151898734176,1.0770958734177214,False,"{""VEC"": true, ""avg_d_valence_electrons"": true, ""mag_moment_mean"": false}",0.1344553744780138,8.602747532252787,2.949455608404993,-4.077453190802042,12.914655765970444,6.772151898734176,1.0770958734177214,False,"{""VEC"": true, ""avg_d_valence_electrons"": true, ""mag_moment_mean"": false}",HEA (S/R ≥ 1.5),1.5098292844385128,184.2909885969753,162.7090114030247,0.0958472239841731,True,1.0770958734177214,6.772151898734176,1850.0278481012656,True
ROC-PD-020-A,"Rocha et al., Intermetallics 146 (2022) 107581",10.1016/j.intermet.2022.107581,CoCr0.75FeNiPd0.2,"{""Co"": 1, ""Cr"": 0.75, ""Fe"": 1, ""Ni"": 1, ""Pd"": 0.2}",annealed,329.0,exact,1,process_sensitivity,paired_process_state,FCC-dominant,clean,Curie temperature,,0.1195703465646886,8.481012658227847,2.26632284453325,-3.909629867008491,12.552720670821795,6.772151898734176,1.0770958734177214,False,"{""VEC"": true, ""avg_d_valence_electrons"": true, ""mag_moment_mean"": false}",0.1344553744780138,8.602747532252787,2.949455608404993,-4.077453190802042,12.914655765970444,6.772151898734176,1.0770958734177214,False,"{""VEC"": true, ""avg_d_valence_electrons"": true, ""mag_moment_mean"": false}",HEA (S/R ≥ 1.5),1.5098292844385128,184.2909885969753,144.7090114030247,0.0958472239841731,True,1.0770958734177214,6.772151898734176,1850.0278481012656,True
ROC-PD-040-R,"Rocha et al., Intermetallics 146 (2022) 107581",10.1016/j.intermet.2022.107581,CoCr0.9FeNiPd0.4,"{""Co"": 1, ""Cr"": 0.9, ""Fe"": 1, ""Ni"": 1, ""Pd"": 0.4}",as-rolled,310.0,exact,1,primary,classification_and_regression,FCC-dominant,clean,Curie temperature,,0.1414511823668123,8.465116279069768,2.9749797997559577,-4.586262844780963,13.018922287649811,6.8604651162790695,0.9894252790697674,False,"{""VEC"": true, ""avg_d_valence_electrons"": true, ""mag_moment_mean"": false}",0.1608029714846391,8.638660460187571,3.739072940371513,-4.899391230664459,13.312491387200152,6.8604651162790695,0.9894252790697674,False,"{""VEC"": true, ""avg_d_valence_electrons"": true, ""mag_moment_mean"": false}",HEA (S/R ≥ 1.5),1.5659035708022389,222.26326142752703,87.73673857247297,0.0802755242988287,True,0.9894252790697674,6.8604651162790695,1860.5162790697675,True
ROC-PD-040-A,"Rocha et al., Intermetallics 146 (2022) 107581",10.1016/j.intermet.2022.107581,CoCr0.9FeNiPd0.4,"{""Co"": 1, ""Cr"": 0.9, ""Fe"": 1, ""Ni"": 1, ""Pd"": 0.4}",annealed,273.0,exact,1,process_sensitivity,paired_process_state,FCC-dominant,clean,Curie temperature,,0.1414511823668123,8.465116279069768,2.9749797997559577,-4.586262844780963,13.018922287649811,6.8604651162790695,0.9894252790697674,False,"{""VEC"": true, ""avg_d_valence_electrons"": true, ""mag_moment_mean"": false}",0.1608029714846391,8.638660460187571,3.739072940371513,-4.899391230664459,13.312491387200152,6.8604651162790695,0.9894252790697674,False,"{""VEC"": true, ""avg_d_valence_electrons"": true, ""mag_moment_mean"": false}",HEA (S/R ≥ 1.5),1.5659035708022389,222.26326142752703,50.73673857247297,0.0802755242988287,True,0.9894252790697674,6.8604651162790695,1860.5162790697675,True
ROC-PD-060-R,"Rocha et al., Intermetallics 146 (2022) 107581",10.1016/j.intermet.2022.107581,CoCr1.05FeNiPd0.6,"{""Co"": 1, ""Cr"": 1.05, ""Fe"": 1, ""Ni"": 1, ""Pd"": 0.6}",as-rolled,284.0,exact,1,primary,classification_and_regression,phase separation after annealing,process_sensitive,Curie temperature,,0.1572009178401222,8.451612903225808,3.413776513448104,-5.189039195282692,13.233918159542778,6.935483870967743,0.9149524086021508,True,"{""VEC"": true, ""avg_d_valence_electrons"": true, ""mag_moment_mean"": true}",0.1773933438949952,8.667417507223739,4.165722600729014,-5.562909448864066,13.368521291529516,6.935483870967743,0.9149524086021508,True,"{""VEC"": true, ""avg_d_valence_electrons"": true, ""mag_moment_mean"": true}",HEA (S/R ≥ 1.5),1.5917630694662952,194.225588060986,89.77441193901402,0.1672060395396769,True,0.9149524086021507,6.935483870967743,1869.4258064516132,False
ROC-PD-060-A,"Rocha et al., Intermetallics 146 (2022) 107581",10.1016/j.intermet.2022.107581,CoCr1.05FeNiPd0.6,"{""Co"": 1, ""Cr"": 1.05, ""Fe"": 1, ""Ni"": 1, ""Pd"": 0.6}",annealed,261.0,exact,1,process_sensitivity,paired_process_state,phase separation after annealing,process_sensitive,Curie temperature,,0.1572009178401222,8.451612903225808,3.413776513448104,-5.189039195282692,13.233918159542778,6.935483870967743,0.9149524086021508,True,"{""VEC"": true, ""avg_d_valence_electrons"": true, ""mag_moment_mean"": true}",0.1773933438949952,8.667417507223739,4.165722600729014,-5.562909448864066,13.368521291529516,6.935483870967743,0.9149524086021508,True,"{""VEC"": true, ""avg_d_valence_electrons"": true, ""mag_moment_mean"": true}",HEA (S/R ≥ 1.5),1.5917630694662952,194.225588060986,66.77441193901402,0.1672060395396769,True,0.9149524086021507,6.935483870967743,1869.4258064516132,False
ROC-CU-030-R,"Rocha et al., Intermetallics 146 (2022) 107581",10.1016/j.intermet.2022.107581,CoCr0.75FeNiCu0.3,"{""Co"": 1, ""Cr"": 0.75, ""Fe"": 1, ""Ni"": 1, ""Cu"": 0.3}",as-rolled,310.0,exact,1,primary,classification_and_regression,FCC-dominant,clean,Curie temperature,,0.088761912050949,8.592592592592593,0.7219664536282372,-0.585276634659351,12.81332487340219,6.851851851851852,1.050500913580247,False,"{""VEC"": true, ""avg_d_valence_electrons"": true, ""mag_moment_mean"": false}",0.0861803991155687,8.671686545735897,0.7506841265250651,-0.2433642541293992,12.843521651916015,6.851851851851852,1.050500913580247,False,"{""VEC"": true, ""avg_d_valence_electrons"": true, ""mag_moment_mean"": false}",HEA (S/R ≥ 1.5),1.5411745096706988,376.2106443768829,66.21064437688284,0.2660513604921495,True,1.050500913580247,6.851851851851852,1814.6496296296298,True
ROC-CU-030-A,"Rocha et al., Intermetallics 146 (2022) 107581",10.1016/j.intermet.2022.107581,CoCr0.75FeNiCu0.3,"{""Co"": 1, ""Cr"": 0.75, ""Fe"": 1, ""Ni"": 1, ""Cu"": 0.3}",annealed,286.0,exact,1,process_sensitivity,paired_process_state,FCC-dominant,clean,Curie temperature,,0.088761912050949,8.592592592592593,0.7219664536282372,-0.585276634659351,12.81332487340219,6.851851851851852,1.050500913580247,False,"{""VEC"": true, ""avg_d_valence_electrons"": true, ""mag_moment_mean"": false}",0.0861803991155687,8.671686545735897,0.7506841265250651,-0.2433642541293992,12.843521651916015,6.851851851851852,1.050500913580247,False,"{""VEC"": true, ""avg_d_valence_electrons"": true, ""mag_moment_mean"": false}",HEA (S/R ≥ 1.5),1.5411745096706988,376.2106443768829,90.21064437688284,0.2660513604921495,True,1.050500913580247,6.851851851851852,1814.6496296296298,True
ROC-CU-070-R,"Rocha et al., Intermetallics 146 (2022) 107581",10.1016/j.intermet.2022.107581,CoCr0.75FeNiCu0.7,"{""Co"": 1, ""Cr"": 0.75, ""Fe"": 1, ""Ni"": 1, ""Cu"": 0.7}",as-rolled,367.0,exact,0,primary,classification_and_regression,multiphase,multiphase,Curie temperature,,0.0866466267347118,8.808988764044944,0.9559762991103782,2.1007448554475445,13.281581824503268,7.134831460674157,0.9560738651685392,True,"{""VEC"": true, ""avg_d_valence_electrons"": true, ""mag_moment_mean"": true}",0.0837363788800639,8.902010742364872,0.9883710732537688,2.547099587754764,13.27311676413352,7.134831460674157,0.9560738651685392,True,"{""VEC"": true, ""avg_d_valence_electrons"": true, ""mag_moment_mean"": true}",HEA (S/R ≥ 1.5),1.5974960096828563,177.57746078525454,189.42253921474543,0.1357655547495648,True,0.9560738651685393,7.134831460674157,1773.5817977528088,True
ROC-CU-070-A,"Rocha et al., Intermetallics 146 (2022) 107581",10.1016/j.intermet.2022.107581,CoCr0.75FeNiCu0.7,"{""Co"": 1, ""Cr"": 0.75, ""Fe"": 1, ""Ni"": 1, ""Cu"": 0.7}",annealed,378.0,exact,0,process_sensitivity,paired_process_state,multiphase,multiphase,Curie temperature,,0.0866466267347118,8.808988764044944,0.9559762991103782,2.1007448554475445,13.281581824503268,7.134831460674157,0.9560738651685392,True,"{""VEC"": true, ""avg_d_valence_electrons"": true, ""mag_moment_mean"": true}",0.0837363788800639,8.902010742364872,0.9883710732537688,2.547099587754764,13.27311676413352,7.134831460674157,0.9560738651685392,True,"{""VEC"": true, ""avg_d_valence_electrons"": true, ""mag_moment_mean"": true}",HEA (S/R ≥ 1.5),1.5974960096828563,177.57746078525454,200.42253921474543,0.1357655547495648,True,0.9560738651685393,7.134831460674157,1773.5817977528088,True
ROC-AU-030-R,"Rocha et al., Intermetallics 146 (2022) 107581",10.1016/j.intermet.2022.107581,CoCr0.9FeNiAu0.3,"{""Co"": 1, ""Cr"": 0.9, ""Fe"": 1, ""Ni"": 1, ""Au"": 0.3}",as-rolled,341.0,exact,1,primary,classification_and_regression,multiphase/unalloyed noble-metal fraction,multiphase,Curie temperature,,0.205602924002254,8.5,4.000524913826175,-1.63265306122449,12.833987877305663,6.785714285714285,1.012983023809524,False,"{""VEC"": true, ""avg_d_valence_electrons"": true, ""mag_moment_mean"": false}",0.3018648301909806,8.930694217671705,6.197609809241091,1.6573344232111022,13.350392204507106,6.785714285714285,1.012983023809524,False,"{""VEC"": true, ""avg_d_valence_electrons"": true, ""mag_moment_mean"": false}",HEA (S/R ≥ 1.5),1.5436598360964235,281.9084070209274,59.09159297907257,0.5987415527197829,True,1.0129830238095239,6.785714285714285,1826.237857142857,True
ROC-AU-030-A,"Rocha et al., Intermetallics 146 (2022) 107581",10.1016/j.intermet.2022.107581,CoCr0.9FeNiAu0.3,"{""Co"": 1, ""Cr"": 0.9, ""Fe"": 1, ""Ni"": 1, ""Au"": 0.3}",annealed,330.0,exact,1,process_sensitivity,paired_process_state,multiphase/unalloyed noble-metal fraction,multiphase,Curie temperature,,0.205602924002254,8.5,4.000524913826175,-1.63265306122449,12.833987877305663,6.785714285714285,1.012983023809524,False,"{""VEC"": true, ""avg_d_valence_electrons"": true, ""mag_moment_mean"": false}",0.3018648301909806,8.930694217671705,6.197609809241091,1.6573344232111022,13.350392204507106,6.785714285714285,1.012983023809524,False,"{""VEC"": true, ""avg_d_valence_electrons"": true, ""mag_moment_mean"": false}",HEA (S/R ≥ 1.5),1.5436598360964235,281.9084070209274,48.09159297907257,0.5987415527197829,True,1.0129830238095239,6.785714285714285,1826.237857142857,True
ROC-AG-020-R,"Rocha et al., Intermetallics 146 (2022) 107581",10.1016/j.intermet.2022.107581,CoCr0.9FeNiAg0.2,"{""Co"": 1, ""Cr"": 0.9, ""Fe"": 1, ""Ni"": 1, ""Ag"": 0.2}",as-rolled,209.0,exact,0,primary,classification_and_regression,multiphase/unalloyed noble-metal fraction,label_flip,Curie temperature,,0.0948783622792488,8.439024390243903,3.4128157873398743,0.8233194527067227,12.57595642022143,6.707317073170732,1.0376899268292683,False,"{""VEC"": true, ""avg_d_valence_electrons"": true, ""mag_moment_mean"": false}",0.0926743047635261,8.60968774102153,4.479416910670538,4.200865332774153,12.966210975974676,6.707317073170732,1.0376899268292683,False,"{""VEC"": true, ""avg_d_valence_electrons"": true, ""mag_moment_mean"": false}",HEA (S/R ≥ 1.5),1.5126240582416923,228.0546727142574,19.054672714257407,0.4713396762193422,True,1.0376899268292685,6.707317073170732,1833.167317073171,True
ROC-AG-020-A,"Rocha et al., Intermetallics 146 (2022) 107581",10.1016/j.intermet.2022.107581,CoCr0.9FeNiAg0.2,"{""Co"": 1, ""Cr"": 0.9, ""Fe"": 1, ""Ni"": 1, ""Ag"": 0.2}",annealed,295.0,exact,1,process_sensitivity,paired_process_state,multiphase/unalloyed noble-metal fraction,label_flip,Curie temperature,,0.0948783622792488,8.439024390243903,3.4128157873398743,0.8233194527067227,12.57595642022143,6.707317073170732,1.0376899268292683,False,"{""VEC"": true, ""avg_d_valence_electrons"": true, ""mag_moment_mean"": false}",0.0926743047635261,8.60968774102153,4.479416910670538,4.200865332774153,12.966210975974676,6.707317073170732,1.0376899268292683,False,"{""VEC"": true, ""avg_d_valence_electrons"": true, ""mag_moment_mean"": false}",HEA (S/R ≥ 1.5),1.5126240582416923,228.0546727142574,66.9453272857426,0.4713396762193422,True,1.0376899268292685,6.707317073170732,1833.167317073171,True
DAS-0-L,"Dastanpour et al., J. Alloys Compd. 984 (2024) 173977",10.1016/j.jallcom.2024.173977,Al50Cr21Mn17Co12,"{""Al"": 50, ""Cr"": 21, ""Mn"": 17, ""Co"": 12}",as-cast/characterized,268.0,exact,1,ambiguity_stress,multi_transition,BCC + B2,multi_transition,Curie temperature,Two transitions or phase-specific response prevent one-composition/one-TC benchmarking.,0.0938920124398235,5.03,5.990796704824944,-15.745599999999998,10.226003045238688,2.74,0.1858692645172413,False,"{""VEC"": false, ""avg_d_valence_electrons"": false, ""mag_moment_mean"": false}",0.1093922478738071,5.7570663984567005,5.981816272024711,-14.678238163257694,11.30537318515734,2.74,0.1858692645172413,False,"{""VEC"": false, ""avg_d_valence_electrons"": false, ""mag_moment_mean"": false}",MEA/CCA (S/R < 1.5),1.2299739048879827,330.3884502163757,62.3884502163757,1.7021565723999057,True,0.18586926451724134,2.74,1394.925,False
DAS-0-H,"Dastanpour et al., J. Alloys Compd. 984 (2024) 173977",10.1016/j.jallcom.2024.173977,Al50Cr21Mn17Co12,"{""Al"": 50, ""Cr"": 21, ""Mn"": 17, ""Co"": 12}",as-cast/characterized,311.0,exact,1,ambiguity_stress,multi_transition,BCC + B2,multi_transition,Curie temperature,Two transitions or phase-specific response prevent one-composition/one-TC benchmarking.,0.0938920124398235,5.03,5.990796704824944,-15.745599999999998,10.226003045238688,2.74,0.1858692645172413,False,"{""VEC"": false, ""avg_d_valence_electrons"": false, ""mag_moment_mean"": false}",0.1093922478738071,5.7570663984567005,5.981816272024711,-14.678238163257694,11.30537318515734,2.74,0.1858692645172413,False,"{""VEC"": false, ""avg_d_valence_electrons"": false, ""mag_moment_mean"": false}",MEA/CCA (S/R < 1.5),1.2299739048879827,330.3884502163757,19.388450216375706,1.7021565723999057,True,0.18586926451724134,2.74,1394.925,False
DAS-4-L,"Dastanpour et al., J. Alloys Compd. 984 (2024) 173977",10.1016/j.jallcom.2024.173977,Al50Cr17Mn21Co12,"{""Al"": 50, ""Cr"": 17, ""Mn"": 21, ""Co"": 12}",as-cast/characterized,330.0,exact,1,ambiguity_stress,multi_transition,BCC + B2,multi_transition,Curie temperature,Two transitions or phase-specific response prevent one-composition/one-TC benchmarking.,0.0955411429699267,5.07,5.748452112710068,-16.484799999999996,10.226003045238688,2.74,0.1858816693448275,False,"{""VEC"": false, ""avg_d_valence_electrons"": false, ""mag_moment_mean"": false}",0.1118249249499258,5.811442552928062,5.774272843113196,-15.313689470105563,11.28229919469498,2.74,0.1858816693448275,False,"{""VEC"": false, ""avg_d_valence_electrons"": false, ""mag_moment_mean"": false}",MEA/CCA (S/R < 1.5),1.2299739048879827,355.3716969635456,25.37169696354556,1.7034811544830133,True,0.18588166934482755,2.74,1368.4850000000001,False
DAS-4-H,"Dastanpour et al., J. Alloys Compd. 984 (2024) 173977",10.1016/j.jallcom.2024.173977,Al50Cr17Mn21Co12,"{""Al"": 50, ""Cr"": 17, ""Mn"": 21, ""Co"": 12}",as-cast/characterized,361.0,exact,0,ambiguity_stress,multi_transition,BCC + B2,multi_transition,Curie temperature,Two transitions or phase-specific response prevent one-composition/one-TC benchmarking.,0.0955411429699267,5.07,5.748452112710068,-16.484799999999996,10.226003045238688,2.74,0.1858816693448275,False,"{""VEC"": false, ""avg_d_valence_electrons"": false, ""mag_moment_mean"": false}",0.1118249249499258,5.811442552928062,5.774272843113196,-15.313689470105563,11.28229919469498,2.74,0.1858816693448275,False,"{""VEC"": false, ""avg_d_valence_electrons"": false, ""mag_moment_mean"": false}",MEA/CCA (S/R < 1.5),1.2299739048879827,355.3716969635456,5.62830303645444,1.7034811544830133,True,0.18588166934482755,2.74,1368.4850000000001,False
DAS-8,"Dastanpour et al., J. Alloys Compd. 984 (2024) 173977",10.1016/j.jallcom.2024.173977,Al50Cr13Mn25Co12,"{""Al"": 50, ""Cr"": 13, ""Mn"": 25, ""Co"": 12}",as-cast/characterized,367.0,exact,0,ambiguity_stress,multi_transition,BCC + B2,multi_transition,Curie temperature,Two transitions or phase-specific response prevent one-composition/one-TC benchmarking.,0.0969628279290573,5.11,5.482498839546757,-17.2496,10.083281659859562,2.74,0.1858940741724137,False,"{""VEC"": false, ""avg_d_valence_electrons"": false, ""mag_moment_mean"": false}",0.1138902547920552,5.865506999086055,5.536931762512436,-15.985007175911386,11.074110415419131,2.74,0.1858940741724137,False,"{""VEC"": false, ""avg_d_valence_electrons"": false, ""mag_moment_mean"": false}",MEA/CCA (S/R < 1.5),1.2128075126124085,350.8682404926494,16.13175950735058,1.761122171061304,True,0.18589407417241374,2.74,1342.045,False
MUR-12,"Murugan et al., Results Surf. Interfaces 21 (2025) 100657",10.1016/j.rsurfi.2025.100657,Ni38Co12Mn25V25,"{""Ni"": 38, ""Co"": 12, ""Mn"": 25, ""V"": 25}",as-prepared,45.0,exact,0,exclusion_log,outside_target_negative_control,Heusler-type/multicomponent,out_of_scope,Curie temperature,Ferrimagnetic transition near 45 K; MCE peak near 55 K.,0.1591949747950606,7.88,3.455384026616447,-12.409999999999998,10.935077749820625,5.88,0.4121440601724138,False,"{""VEC"": true, ""avg_d_valence_electrons"": true, ""mag_moment_mean"": false}",0.159596809776142,7.995314403161359,3.473433847627698,-12.16513733996545,10.894030726852725,5.88,0.4121440601724138,False,"{""VEC"": true, ""avg_d_valence_electrons"": true, ""mag_moment_mean"": false}",MEA/CCA (S/R < 1.5),1.3152607348834042,424.53861223256325,379.53861223256325,0.8492088168738471,True,0.4121440601724138,5.88,1794.3,False

File: data/processed/development_unique_141.csv (part 2 of 2)
source_row,composition,reference_id,reference_text,composition_match_ambiguous_within_reference,TC,H,dS,dS_ref,RC,dX,VEC,sigma,dHmix,dSmix,nunfilled_mean,mag_moment_mean,avg_d_valence_electrons,bandgap_mean,melting_point_mean,electronegativity_range
127,Al0.44Cr0.25MnFeCo0.05Ni0.2,[30],"S. Huang, Z. Dong, W. Mu, V. Ström, G. Chai, L.K. Varga, O. Eriksson, L. Vitos, Magnetocaloric properties of melt-spun MnFe-rich high-entropy alloy, Appl. Phys. Lett. 119 (2021). https://doi.org/10.1063/5.0065067.",False,340.0,0.82,0.458,2.3856005545545496,0.0,0.139095927058584,7.24198,4.920542602925307,-5.822618664,11.83891129597152,4.506803,0.7848556503069966,4.829931,0.0,1605.3491522,0.3599999999999999
128,Mn22.3Fe22.2Ni22.2Ge16.65Si16.65,[31],"J.Y. Law, L.M. Moreno-Ramírez, Á. Díaz-García, A. Martín-Cid, S. Kobayashi, S. Kawaguchi, T. Nakamura, V. Franco, MnFeNiGeSi high-entropy alloy with large magnetocaloric effect, J. Alloys Compd. 855 (2021). https://doi.org/10.1016/j.jallcom.2020.157424.",False,137.0,2.5,7.3,13.744186296497316,0.0,0.1584459433844867,6.889000000000001,4.946073844702334,-31.8031095,13.30215053015936,3.825049174950824,0.5311872848223219,4.857390142609857,0.2725212534787465,1630.895253904746,0.4599999999999997
133,Mn0.94Cr0.3Fe0.5Co0.2Ni0.5Al0.3,[32],"Z. Dong, S. Huang, V. Ström, G. Chai, L.K. Varga, O. Eriksson, L. Vitos, MnxCr0.3Fe0.5Co0.2Ni0.5Al0.3 high entropy alloys for magnetocaloric refrigeration near room temperature, J. Mater. Sci. Technol. 79 (2021) 15–20. https://doi.org/10.1016/j.jmst.2020.10.071.",False,321.0,0.62,0.38,2.5547972901997515,41.4,0.1522059279830029,7.6331,4.620347966253653,-7.411913679999999,13.43420055475163,4.233575766424233,0.6069401279409893,5.328468671531329,0.0,1636.861755968244,0.3599999999999999
134,(Gd36Tb20Co20Al24)99Fe1,[33],"J.Y. Law, V. Franco, Review on magnetocaloric high-entropy alloys: Design and analysis methods, J. Mater. Res. 38 (2023) 37–51. https://doi.org/10.1557/s43578-022-00712-0.",False,94.0,5.0,8.5,8.5,0.0,0.2994629106650772,4.238,14.43090649019446,-34.09173504,11.61151768204055,6.137185862814136,0.3519176985827014,1.693811306188694,0.0,1268.10816934183,0.6799999999999999
135,Gd18Ho22Tm20Cu22Al18,[33],"J.Y. Law, V. Franco, Review on magnetocaloric high-entropy alloys: Design and analysis methods, J. Mater. Res. 38 (2023) 37–51. https://doi.org/10.1557/s43578-022-00712-0.",False,33.6,5.0,8.7,8.7,0.0,0.2811132156267293,4.760000000000001,12.82624438665033,-28.496,13.3483578700181,4.372257000000001,0.0,2.592483,0.0,1248.65710964,0.7
136,Gd36Tb20Co20Al24,[33],"J.Y. Law, V. Franco, Review on magnetocaloric high-entropy alloys: Design and analysis methods, J. Mater. Res. 38 (2023) 37–51. https://doi.org/10.1557/s43578-022-00712-0.",False,81.0,5.0,8.9,8.9,0.0,0.2980883090629352,4.2,14.29735556710392,-34.63039999999999,11.25847770166381,6.161592000000001,0.331829635804,1.644627,0.0,1261.90763519,0.6799999999999999
137,Gd19Tb19Er18Fe19Al25,[33],"J.Y. Law, V. Franco, Review on magnetocaloric high-entropy alloys: Design and analysis methods, J. Mater. Res. 38 (2023) 37–51. https://doi.org/10.1557/s43578-022-00712-0.",False,97.0,5.0,5.9,5.9,0.0,0.274510181960524,3.95,14.02181594832556,-25.0116,13.3186158747471,5.412445000000001,0.444706098646,1.338995,0.0,1274.43223706,0.6300000000000001
138,(Gd36Tb20Co20Al24)98Fe2,[33],"J.Y. Law, V. Franco, Review on magnetocaloric high-entropy alloys: Design and analysis methods, J. Mater. Res. 38 (2023) 37–51. https://doi.org/10.1557/s43578-022-00712-0.",False,100.0,5.0,8.0,8.0,0.0,0.3007738104556312,4.276,14.56088203430957,-33.55695616000001,11.84845435499486,6.112830999999999,0.3719539846111999,1.742871,0.0,1274.29293276,0.6799999999999999
139,Fe24.1Co24.1Ni24.1Cr27.7,[33],"J.Y. Law, V. Franco, Review on magnetocaloric high-entropy alloys: Design and analysis methods, J. Mater. Res. 38 (2023) 37–51. https://doi.org/10.1557/s43578-022-00712-0.",True,36.0,2.0,0.38,0.8770904416427414,0.0,0.0995079011938248,8.169,0.2985076954317955,-3.901308,11.51054596547175,3.907675,1.0026526980384,6.390969999999999,0.0,1892.237112,0.25
140,Fe24.39Co24.39Ni24.39Cr26.83,[33],"J.Y. Law, V. Franco, Review on magnetocaloric high-entropy alloys: Design and analysis methods, J. Mater. Res. 38 (2023) 37–51. https://doi.org/10.1557/s43578-022-00712-0.",True,48.0,2.0,0.37,0.8540091142310903,0.0,0.0986471428070777,8.1951,0.2996903546099921,-3.85488828,11.51903511551773,3.88050611949388,1.015672818403882,6.409031590968408,0.0,1888.500453499546,0.25
141,FeCoNiCr,[33],"J.Y. Law, V. Franco, Review on magnetocaloric high-entropy alloys: Design and analysis methods, J. Mater. Res. 38 (2023) 37–51. https://doi.org/10.1557/s43578-022-00712-0.",True,171.0,2.0,0.35,0.8078464594077881,0.0,0.0944310477756124,8.3076,0.3045719605862321,-3.62939328,11.5180249465911,3.852345,1.0291677185861,6.427753000000001,0.0,1884.627382,0.25
142,Fe24.69Co24.69Ni24.69Cr25.93,[33],"J.Y. Law, V. Franco, Review on magnetocaloric high-entropy alloys: Design and analysis methods, J. Mater. Res. 38 (2023) 37–51. https://doi.org/10.1557/s43578-022-00712-0.",False,65.0,2.0,0.36,0.8309277868194391,0.0,0.0977116356633128,8.222100000000001,0.3008936813488584,-3.80453148,11.52444232500748,3.75,1.063632175,6.5,0.0,1871.75,0.25
143,Fe25.3Co25.3Ni25.3Cr24.1,[33],"J.Y. Law, V. Franco, Review on magnetocaloric high-entropy alloys: Design and analysis methods, J. Mater. Res. 38 (2023) 37–51. https://doi.org/10.1557/s43578-022-00712-0.",True,100.0,2.0,0.35,0.8078464594077881,0.0,0.0946339533994009,8.3208,0.3025107344440896,-3.64845056,11.51595984585561,3.794914,1.0566887525543,6.465933,0.0,1876.72877,0.25
144,Fe25.64Co25.64Ni25.64Cr23.08,[33],"J.Y. Law, V. Franco, Review on magnetocaloric high-entropy alloys: Design and analysis methods, J. Mater. Res. 38 (2023) 37–51. https://doi.org/10.1557/s43578-022-00712-0.",False,131.0,2.0,0.35,0.8078464594077881,0.0,0.0956624983993205,8.277000000000001,0.3032783540709192,-3.694812,11.52453385799659,3.762806,1.0720760992927,6.487278,0.0,1872.312793,0.25
145,Fe25.64Co25.64Ni25.64Cr23.08,[33],"J.Y. Law, V. Franco, Review on magnetocaloric high-entropy alloys: Design and analysis methods, J. Mater. Res. 38 (2023) 37–51. https://doi.org/10.1557/s43578-022-00712-0.",False,148.0,2.0,0.38,0.8770904416427414,0.0,0.0944310477756124,8.3076,0.3045719605862321,-3.62939328,11.5180249465911,3.6,0.91044521,5.5,0.0,1638.894,0.2999999999999998
146,FeCoNi1.5Cr0.5Al,[33],"J.Y. Law, V. Franco, Review on magnetocaloric high-entropy alloys: Design and analysis methods, J. Mater. Res. 38 (2023) 37–51. https://doi.org/10.1557/s43578-022-00712-0.",False,150.0,2.0,0.28,0.6462771675262305,0.0,0.1040100665235206,8.1861,4.512617576679155,-8.726957239999997,12.53104627147707,3.762806,1.0720760992927,6.487278,0.0,1872.312793,0.25
147,Fe26Co26Ni26Cr22,[33],"J.Y. Law, V. Franco, Review on magnetocaloric high-entropy alloys: Design and analysis methods, J. Mater. Res. 38 (2023) 37–51. https://doi.org/10.1557/s43578-022-00712-0.",False,193.0,2.0,0.37,0.8540091142310903,0.0,0.0930539628387743,8.34,0.305914371392437,-3.5568,11.50581750714339,3.728728728728728,1.088405776850377,6.50993250993251,0.0,1867.626076626077,0.25
148,Fe23.53Co23.53Ni23.53Cr23.53Pd5.88,[33],"J.Y. Law, V. Franco, Review on magnetocaloric high-entropy alloys: Design and analysis methods, J. Mater. Res. 38 (2023) 37–51. https://doi.org/10.1557/s43578-022-00712-0.",True,210.0,2.0,0.4,0.9232530964660436,0.0,0.129582736751467,8.352899999999998,2.422986238361144,-4.428816600000001,12.70815689661962,3.701032000000001,1.0098108935405,6.560655000000001,0.0,1878.93761455,0.5400000000000003
149,Fe25Co25Ni25(Mo0.2P0.4B0.4)25,[33],"J.Y. Law, V. Franco, Review on magnetocaloric high-entropy alloys: Design and analysis methods, J. Mater. Res. 38 (2023) 37–51. https://doi.org/10.1557/s43578-022-00712-0.",False,560.0,2.0,1.0,2.308132741165109,0.0,0.1174904251417961,7.85,11.64995830295754,-21.53,13.71912789971153,3.780720780720781,0.714187628016928,3.588946588946589,0.7446320296320297,1817.721643821644,0.3599999999999999
150,FeCoNi0.5Cr0.5Al1.5,[33],"J.Y. Law, V. Franco, Review on magnetocaloric high-entropy alloys: Design and analysis methods, J. Mater. Res. 38 (2023) 37–51. https://doi.org/10.1557/s43578-022-00712-0.",False,455.0,2.0,0.55,1.26947300764081,0.0,0.114049399823059,7.3508,5.706817365872649,-11.39385056,12.95578274322986,4.111111111111112,0.8792958555555557,4.333333333333333,0.0,1540.712222222222,0.2999999999999998
151,FeCoNi0.5Cr0.5Al,[33],"J.Y. Law, V. Franco, Review on magnetocaloric high-entropy alloys: Design and analysis methods, J. Mater. Res. 38 (2023) 37–51. https://doi.org/10.1557/s43578-022-00712-0.",False,685.0,2.0,0.4,0.9232530964660436,0.0,0.1071234776626822,7.646,5.022818341427082,-9.3354826,12.81330027856866,4.0,0.9892078375,4.875,0.0,1616.6175,0.2999999999999998
152,Fe30.7Ni25.7Ga14.6Mn19Si10,[34],"K. Sarlar, A. Tekgül, N. Küçük, A.B. Etemoglu, Structural and magnetocaloric properties of FeNi high entropy alloys, Phys. Scr. 96 (2021). https://doi.org/10.1088/1402-4896/ac326d.",False,442.0,2.0,0.75,1.7310995558738318,76.1,0.1275677325972363,7.194,5.609499465599328,-19.068928,12.7913785663413,3.831224168775832,0.7483861930158726,5.595092404907596,0.1449443120556879,1549.125766214234,0.3599999999999999
153,Fe30.7Ni25.7Ga14.6Mn19Si10,[34],"K. Sarlar, A. Tekgül, N. Küçük, A.B. Etemoglu, Structural and magnetocaloric properties of FeNi high entropy alloys, Phys. Scr. 96 (2021). https://doi.org/10.1088/1402-4896/ac326d.",False,462.0,2.0,0.9,2.077319467048598,178.36,0.1275677325972363,7.194,5.609499465599328,-19.068928,12.7913785663413,3.831224168775832,0.7483861930158726,5.595092404907596,0.1449443120556879,1549.125766214234,0.3599999999999999
154,CoFeNi0.5Cr0.5-Alx (x = 0.0),[35],"A. Quintana-Nedelcos, Z. Leong, N.A. Morley, Study of dual-phase functionalisation of NiCoFeCr-Alx multicomponent alloys for the enhancement of magnetic properties and magneto-caloric effect, Mater. Today Energy 20 (2021). https://doi.org/10.1016/j.mtener.2020.100621.",False,270.0,0.5,0.18,1.4727384750058383,16.2,0.0797464124073798,8.385,0.3399483341407857,-2.69316848,11.00088322983736,4.0,0.9892078375,4.875,0.0,1616.6175,0.2999999999999998
160,CoFeNi0.5Cr0.5-Alx (x = 1.5),[35],"A. Quintana-Nedelcos, Z. Leong, N.A. Morley, Study of dual-phase functionalisation of NiCoFeCr-Alx multicomponent alloys for the enhancement of magnetic properties and magneto-caloric effect, Mater. Today Energy 20 (2021). https://doi.org/10.1016/j.mtener.2020.100621.",False,455.0,0.5,0.16,1.3091008666718569,12.8,0.114049399823059,7.3508,5.706817365872649,-11.39385056,12.95578274322986,4.0,0.9892078375,4.875,0.0,1616.6175,0.2999999999999998
163,Mn20Al20Co14Fe20Cr26,[36],"Y. Zhang, P. Xu, J. Zhu, S. Yan, J. Zhang, L. Li, The emergence of considerable room temperature magnetocaloric performances in the transition metal high-entropy alloys, Materials Today Physics 32 (2023). https://doi.org/10.1016/j.mtphys.2023.101031.",False,268.0,2.0,0.623,1.437966697745863,73.22,0.1200006666648148,6.42,5.774063858123162,-10.0544,13.22968066192844,4.848611,0.5106100664443483,3.694703000000001,0.0,1546.36410978,0.3299999999999998
164,Mn20Al20Co14Fe20Cr26,[36],"Y. Zhang, P. Xu, J. Zhu, S. Yan, J. Zhang, L. Li, The emergence of considerable room temperature magnetocaloric performances in the transition metal high-entropy alloys, Materials Today Physics 32 (2023). https://doi.org/10.1016/j.mtphys.2023.101031.",False,268.0,5.0,1.156,1.156,189.48,0.1200006666648148,6.42,5.774063858123162,-10.0544,13.22968066192844,4.831636831636831,0.5280989160196125,3.702054702054702,0.0,1542.978386168386,0.3299999999999998
165,Mn20Al20Co14Fe21Cr25,[36],"Y. Zhang, P. Xu, J. Zhu, S. Yan, J. Zhang, L. Li, The emergence of considerable room temperature magnetocaloric performances in the transition metal high-entropy alloys, Materials Today Physics 32 (2023). https://doi.org/10.1016/j.mtphys.2023.101031.",False,280.0,2.0,0.649,1.4979781490161557,84.56,0.1207259292778481,6.44,5.779255888895785,-10.0636,13.24783027137862,4.814640814640815,0.5456104726084381,3.709418709418709,0.0,1539.588576188576,0.3299999999999998
166,Mn20Al20Co14Fe21Cr25,[36],"Y. Zhang, P. Xu, J. Zhu, S. Yan, J. Zhang, L. Li, The emergence of considerable room temperature magnetocaloric performances in the transition metal high-entropy alloys, Materials Today Physics 32 (2023). https://doi.org/10.1016/j.mtphys.2023.101031.",False,280.0,5.0,1.315,1.315,197.23,0.1207259292778481,6.44,5.779255888895785,-10.0636,13.24783027137862,4.797624,0.5631420105116345,3.71679,0.0,1536.19443048,0.3299999999999998
167,Mn20Al20Co14Fe22Cr24,[36],"Y. Zhang, P. Xu, J. Zhu, S. Yan, J. Zhang, L. Li, The emergence of considerable room temperature magnetocaloric performances in the transition metal high-entropy alloys, Materials Today Physics 32 (2023). https://doi.org/10.1016/j.mtphys.2023.101031.",False,300.0,2.0,0.686,1.5833790604392648,91.17,0.1214230620598904,6.460000000000001,5.784438006281253,-10.072,13.25869240997886,4.848611,0.5106100664443483,3.694703000000001,0.0,1546.36410978,0.3299999999999998
168,Mn20Al20Co14Fe22Cr24,[36],"Y. Zhang, P. Xu, J. Zhu, S. Yan, J. Zhang, L. Li, The emergence of considerable room temperature magnetocaloric performances in the transition metal high-entropy alloys, Materials Today Physics 32 (2023). https://doi.org/10.1016/j.mtphys.2023.101031.",False,300.0,5.0,1.361,1.361,206.87,0.1214230620598904,6.460000000000001,5.784438006281253,-10.072,13.25869240997886,4.831636831636831,0.5280989160196125,3.702054702054702,0.0,1542.978386168386,0.3299999999999998
169,Mn20Al20Co14Fe23Cr23,[36],"Y. Zhang, P. Xu, J. Zhu, S. Yan, J. Zhang, L. Li, The emergence of considerable room temperature magnetocaloric performances in the transition metal high-entropy alloys, Materials Today Physics 32 (2023). https://doi.org/10.1016/j.mtphys.2023.101031.",False,310.0,2.0,0.662,1.527983874651302,86.74,0.1220925468650727,6.48,5.789610234850571,-10.0796,13.26230854978233,4.814640814640815,0.5456104726084381,3.709418709418709,0.0,1539.588576188576,0.3299999999999998
170,Mn20Al20Co14Fe23Cr23,[36],"Y. Zhang, P. Xu, J. Zhu, S. Yan, J. Zhang, L. Li, The emergence of considerable room temperature magnetocaloric performances in the transition metal high-entropy alloys, Materials Today Physics 32 (2023). https://doi.org/10.1016/j.mtphys.2023.101031.",False,310.0,5.0,1.306,1.306,159.33,0.1220925468650727,6.48,5.789610234850571,-10.0796,13.26230854978233,4.797624,0.5631420105116345,3.71679,0.0,1536.19443048,0.3299999999999998
171,Mn20Cr14Ni33Ge25Si8,[37],"A. Tekgül, K. Sarlar, N. Küçük, A.B. Etemoǧlu, The structural, magnetic and magnetocaloric properties of MnCrNiGeSi high-entropy alloy, Phys. Scr. 97 (2022). https://doi.org/10.1088/1402-4896/ac77c6.",False,361.0,2.0,2.1,4.847078756446729,0.0,0.1741325931582022,6.860000000000001,4.14070372309715,-29.7482,12.56848031344428,3.878363,0.1835303708163207,6.087108000000001,0.192930618,1649.143049,0.4599999999999997
172,Mn20Cr14Ni33Ge25Si8,[37],"A. Tekgül, K. Sarlar, N. Küçük, A.B. Etemoǧlu, The structural, magnetic and magnetocaloric properties of MnCrNiGeSi high-entropy alloy, Phys. Scr. 97 (2022). https://doi.org/10.1088/1402-4896/ac77c6.",False,361.0,0.5,0.48,3.927302600015569,0.0,0.1741325931582022,6.860000000000001,4.14070372309715,-29.7482,12.56848031344428,3.833569,0.1839579040636344,6.089569,0.193367028,1621.5055778,0.4599999999999997
175,Mn24Cr10Ni33Ge25Si8,[37],"A. Tekgül, K. Sarlar, N. Küçük, A.B. Etemoǧlu, The structural, magnetic and magnetocaloric properties of MnCrNiGeSi high-entropy alloy, Phys. Scr. 97 (2022). https://doi.org/10.1088/1402-4896/ac77c6.",False,387.0,2.0,3.6,8.309277868194393,0.0,0.1796055678424251,6.9,4.361604250270622,-30.4554,12.36579818157664,3.878363,0.1835303708163207,6.087108000000001,0.192930618,1649.143049,0.4599999999999997
176,Mn24Cr10Ni33Ge25Si8,[37],"A. Tekgül, K. Sarlar, N. Küçük, A.B. Etemoǧlu, The structural, magnetic and magnetocaloric properties of MnCrNiGeSi high-entropy alloy, Phys. Scr. 97 (2022). https://doi.org/10.1088/1402-4896/ac77c6.",False,387.0,0.5,1.04,8.509155633367067,0.0,0.1796055678424251,6.9,4.361604250270622,-30.4554,12.36579818157664,3.833569,0.1839579040636344,6.089569,0.193367028,1621.5055778,0.4599999999999997
179,Al20Mn20Fe20Co14.5Cr25.5,[38],"Y. Zhang, J. Zhu, Z. Hao, W. Hao, Z. Mo, L. Li, Tunable magnetic phase transition and magnetocaloric effect in the rare-earth-free Al-Mn-Fe-Co-Cr high-entropy alloys, Mater. Des. 229 (2023). https://doi.org/10.1016/j.matdes.2023.111894.",False,282.8,2.0,0.531,1.225618485558673,0.0,0.1207012427442236,6.435,5.773465048522158,-10.1276,13.25427966361616,4.836448,0.5168444456226068,3.701747,0.0,1544.44949209,0.3299999999999998
181,Al20Mn20Fe20Co15.5Cr24.5,[38],"Y. Zhang, J. Zhu, Z. Hao, W. Hao, Z. Mo, L. Li, Tunable magnetic phase transition and magnetocaloric effect in the rare-earth-free Al-Mn-Fe-Co-Cr high-entropy alloys, Mater. Des. 229 (2023). https://doi.org/10.1016/j.matdes.2023.111894.",False,313.7,2.0,0.591,1.364106450028579,0.0,0.1220605997035898,6.465,5.772266991631865,-10.2716,13.29676211879624,4.812086000000001,0.5293329100167242,3.715847,0.0,1540.61290565,0.3299999999999998
183,Al20Mn20Fe20Co16.5Cr23.5,[38],"Y. Zhang, J. Zhu, Z. Hao, W. Hao, Z. Mo, L. Li, Tunable magnetic phase transition and magnetocaloric effect in the rare-earth-free Al-Mn-Fe-Co-Cr high-entropy alloys, Mater. Des. 229 (2023). https://doi.org/10.1016/j.matdes.2023.111894.",False,345.8,2.0,0.57,1.315635662464112,0.0,0.123365756999258,6.495,5.771068350881405,-10.4124,13.33048203656801,4.787673000000002,0.5418476987313622,3.729986,0.0,1536.76990074,0.3299999999999998
185,Dy27Er27Ni26Al20,[39],"L. Xue, L. Shao, Z. Li, Z. Han, B. Zhang, J. Huo, X. Wang, S. Zhu, B. Qian, J. Cheng, B. Shen, Utilization of high entropy in rare earth-based magnetocaloric metallic glasses, Journal of Materials Research and Technology 18 (2022) 5301–5311. https://doi.org/10.1016/j.jmrt.2022.05.022.",False,15.0,5.0,10.6,10.6,312.0,0.2919763004080982,4.82,14.5342908316268,-37.2368,11.46708172461414,3.69072469072469,0.1744585616896617,2.344106344106344,0.0,1338.19634054634,0.69
186,Dy18Er18Y18Ni26Al20,[39],"L. Xue, L. Shao, Z. Li, Z. Han, B. Zhang, J. Huo, X. Wang, S. Zhu, B. Qian, J. Cheng, B. Shen, Utilization of high entropy in rare earth-based magnetocaloric metallic glasses, Journal of Materials Research and Technology 18 (2022) 5301–5311. https://doi.org/10.1016/j.jmrt.2022.05.022.",False,10.0,5.0,10.2,10.2,209.0,0.2935251266927586,4.82,14.86967114040009,-39.1504,13.28755113095142,4.406435000000001,0.1643211970689,2.334034,0.0,1369.87842605,0.69
187,Dy13.5Er13.5Y13.5Gd13.5Ni26Al20,[39],"L. Xue, L. Shao, Z. Li, Z. Han, B. Zhang, J. Huo, X. Wang, S. Zhu, B. Qian, J. Cheng, B. Shen, Utilization of high entropy in rare earth-based magnetocaloric metallic glasses, Journal of Materials Research and Technology 18 (2022) 5301–5311. https://doi.org/10.1016/j.jmrt.2022.05.022.",False,22.0,5.0,9.2,9.2,280.0,0.2967477716849783,4.82,15.02092058458308,-39.0712,14.5791947303076,4.935414000000001,0.1663276772079001,2.384755000000001,0.0,1355.59056391,0.71
188,FeCoNiCr,[40],"D.D. Belyea, M.S. Lucas, E. Michel, J. Horwath, C.W. Miller, Tunable magnetocaloric effect in transition metal alloys, Sci. Rep. 5 (2015). https://doi.org/10.1038/srep15755.",False,103.0,5.0,0.74,0.74,0.0,0.0946339533994009,8.3208,0.3025107344440896,-3.64845056,11.51595984585561,3.75,1.063632175,6.5,0.0,1871.75,0.25
189,FeCoNiCrPd0.005,[40],"D.D. Belyea, M.S. Lucas, E. Michel, J. Horwath, C.W. Miller, Tunable magnetocaloric effect in transition metal alloys, Sci. Rep. 5 (2015). https://doi.org/10.1038/srep15755.",False,102.0,5.0,0.7,0.7,0.0,0.0962098221038496,8.324,0.577995610997872,-3.673926320000001,11.62437358857185,3.74532,1.0623047620456,6.504368,0.0,1871.6954624,0.5400000000000003
190,FeCoNiCrPd0.03,[40],"D.D. Belyea, M.S. Lucas, E. Michel, J. Horwath, C.W. Miller, Tunable magnetocaloric effect in transition metal alloys, Sci. Rep. 5 (2015). https://doi.org/10.1038/srep15755.",False,121.0,5.0,0.72,0.72,0.0,0.1038055237017761,8.3443,1.243464761516354,-3.80755872,11.96722665496804,3.722085,1.0557144970893,6.526054,0.0,1871.4246972,0.5400000000000003
191,FeCoNiCrPd0.06,[40],"D.D. Belyea, M.S. Lucas, E. Michel, J. Horwath, C.W. Miller, Tunable magnetocaloric effect in transition metal alloys, Sci. Rep. 5 (2015). https://doi.org/10.1038/srep15755.",False,131.0,5.0,0.73,0.73,0.0,0.112002030645986,8.370999999999999,1.717734395398218,-3.96347804,12.25685103199398,3.694582389164779,1.047913787281074,6.551723103446207,0.0,1871.104200108401,0.5400000000000003
192,FeCoNiCrPd0.12,[40],"D.D. Belyea, M.S. Lucas, E. Michel, J. Horwath, C.W. Miller, Tunable magnetocaloric effect in transition metal alloys, Sci. Rep. 5 (2015). https://doi.org/10.1038/srep15755.",False,160.0,5.0,0.76,0.76,0.0,0.1251972870671645,8.4156,2.329794628319539,-4.23215568,12.6430612493783,3.640777281554563,1.032652762312124,6.601941203882408,0.0,1870.477191254383,0.5400000000000003
193,FeCoNiCrPd0.25,[40],"D.D. Belyea, M.S. Lucas, E. Michel, J. Horwath, C.W. Miller, Tunable magnetocaloric effect in transition metal alloys, Sci. Rep. 5 (2015). https://doi.org/10.1038/srep15755.",False,220.0,5.0,0.89,0.89,0.0,0.1459601862087655,8.497,3.138935004230777,-4.697357760000001,13.10265278228086,3.52941,1.0010650759378,6.705884,0.0,1869.1793912,0.5400000000000003
194,FeCoNiCrPd0.50,[40],"D.D. Belyea, M.S. Lucas, E. Michel, J. Horwath, C.W. Miller, Tunable magnetocaloric effect in transition metal alloys, Sci. Rep. 5 (2015). https://doi.org/10.1038/srep15755.",False,292.0,5.0,0.86,0.86,0.0,0.1703036712581382,8.641300000000001,3.973558306900987,-5.299467719999999,13.3711084284924,3.333333333333333,0.9454508222222224,6.888888888888888,0.0,1866.894444444445,0.5400000000000003
195,FeCoNiCrAl,[41],"S.M. Na, P.K. Lambert, H. Kim, J. Paglione, N.J. Jones, Thermomagnetic properties and magnetocaloric effect of FeCoNiCrAl-type high-entropy alloys, AIP Adv. 9 (2019). https://doi.org/10.1063/1.5079394.",False,290.0,7.0,0.674,0.495754268386567,242.6,0.1113454248667828,7.7513,4.528231810566604,-8.91372028,13.11126767707191,4.000000000000001,0.8509057400000002,5.200000000000001,0.0,1684.094,0.2999999999999998
196,FeCoNi1.5Cr0.5Al,[41],"S.M. Na, P.K. Lambert, H. Kim, J. Paglione, N.J. Jones, Thermomagnetic properties and magnetocaloric effect of FeCoNiCrAl-type high-entropy alloys, AIP Adv. 9 (2019). https://doi.org/10.1063/1.5079394.",False,150.0,2.0,0.277,0.6393527693027352,0.0,0.1040127726364944,8.1871,4.512167790692017,-8.728344759999999,12.53110195225917,3.6,0.91044521,5.5,0.0,1638.894,0.2999999999999998
197,AlxCr0.2MnFe0.5Co0.3Ni0.5(x=0.3),[42],"S. Huang, Z. Dong, E. Dastanpour, V. Ström, G. Chai, L.K. Varga, O. Eriksson, L. Vitos, Vibrational entropy-enhanced magnetocaloric effect in Mn-rich high-entropy alloys, Appl. Phys. Lett. 119 (2021). https://doi.org/10.1063/5.0064308.",False,380.0,0.56,0.068,0.5016874239589642,0.0,0.1551249373790016,7.731,4.604131954387893,-7.589889119999999,13.31835653254585,4.314286314286314,0.519394041931066,4.314285314285314,0.0,1482.391510971511,0.3599999999999999
198,AlxCr0.2MnFe0.5Co0.3Ni0.5(x=0.35),[42],"S. Huang, Z. Dong, E. Dastanpour, V. Ström, G. Chai, L.K. Varga, O. Eriksson, L. Vitos, Vibrational entropy-enhanced magnetocaloric effect in Mn-rich high-entropy alloys, Appl. Phys. Lett. 119 (2021). https://doi.org/10.1063/5.0064308.",False,378.0,0.56,0.098,0.7230201109996836,0.0,0.1547907154174564,7.686199999999999,4.684758527180842,-8.006010799999999,13.3981723203574,4.314286314286314,0.519394041931066,4.314285314285314,0.0,1482.391510971511,0.3599999999999999
199,AlxCr0.2MnFe0.5Co0.3Ni0.5(x=0.6),[42],"S. Huang, Z. Dong, E. Dastanpour, V. Ström, G. Chai, L.K. Varga, O. Eriksson, L. Vitos, Vibrational entropy-enhanced magnetocaloric effect in Mn-rich high-entropy alloys, Appl. Phys. Lett. 119 (2021). https://doi.org/10.1063/5.0064308.",False,385.0,0.56,0.167,1.2320852911933382,0.0,0.1531494894099078,7.4834,5.034113563719657,-10.0199018,13.71399847290743,4.314286314286314,0.519394041931066,4.314285314285314,0.0,1482.391510971511,0.3599999999999999
200,AlxCr0.2MnFe0.5Co0.3Ni0.5(x=0.65),[42],"S. Huang, Z. Dong, E. Dastanpour, V. Ström, G. Chai, L.K. Varga, O. Eriksson, L. Vitos, Vibrational entropy-enhanced magnetocaloric effect in Mn-rich high-entropy alloys, Appl. Phys. Lett. 119 (2021). https://doi.org/10.1063/5.0064308.",False,370.0,0.56,0.154,1.1361744601423598,0.0,0.1528355750318988,7.450000000000001,5.089502757059114,-10.38117436,13.76382173296333,4.314286314286314,0.519394041931066,4.314285314285314,0.0,1482.391510971511,0.3599999999999999
